Repository: jeronimo9505/mass-spectrometry-adsorption-tool

# Lab Vault & Mass Spectrometry Analysis Platform

A modular desktop application built in Python (**Tkinter + Matplotlib + SciPy**) designed for materials laboratories, catalytic research, and gas adsorption characterization (e.g., cyclic $\text{CO}_2$ capture on monoliths, zeolites, and MOFs).
---

## 🏛️ The Three Pillars Architecture

```
┌────────────────────────────────────────────────────────────────────────┐
│                        LAB VAULT PLATFORM                              │
└──────────────────────────────────┬─────────────────────────────────────┘
                                   │
         ┌─────────────────────────┼─────────────────────────┐
         ▼                         ▼                         ▼
┌──────────────────┐      ┌──────────────────┐      ┌──────────────────┐
│  PILLAR 1:       │      │  PILLAR 2:       │      │  PILLAR 3:       │
│  Sample Logbook  │◄────►│  Characterization│◄────►│  Mass Spectro-   │
│  (Bitácora)      │      │  Hub             │      │  metry Tool      │
└──────────────────┘      └──────────────────┘      └──────────────────┘
```

### 1. 📋 Pillar 1: Sample Logbook (Bitácora de Muestras)
* **Sample Registry**: Track Sample ID, Material/Formulation, Operator, Synthesis Date, and notes.
* **Mass Corrections**: Computes dry active mass ($m_{\text{active}} = m_{\text{total}} \times (1 - \text{Loss}\%)$) from moisture/binder loss.
* **Real-time KPIs**: Live count of total samples, analyzed specimens, and average batch mass.
* **Search & Filters**: Instantly filter samples by ID, material name, or researcher.
* **Direct Actions**: Add, edit, delete, inspect folder, and jump directly to characterizations.

### 2. 🔬 Pillar 2: Multi-Characterization Hub
* **Multi-Technique Support**:
  * 🧪 **Mass Spectrometry / Gas Adsorption** (`.asc`, `.dat`, `.txt`, `.csv`)
  * 🔥 **Thermogravimetric Analysis (TGA)** (`.txt`, `.csv`, `.xls`, `.xlsx`)
  * 🌊 **Rheological Properties** (`.csv`, `.xlsx`, `.xls`, `.txt`, `.rfd`, `.png`, `.jpg`)
  * 🧊 **X-Ray Computed Tomography (micro-CT)** (`.tif`, `.tiff`, `.png`, `.vol`, `.vgi`, `.stl`)
  * 🔍 **SEM / TEM Electron Microscopy** (`.tif`, `.tiff`, `.png`, `.jpg`, `.dm3`, `.dm4`)
  * 💧 **Mercury Intrusion Porosimetry (MIP)** (`.txt`, `.csv`, `.xlsx`, `.dat`, `.png`, `.pdf`)
  * 📐 **$\text{N}_2$ Physisorption / BET Surface Area** (`.xls`, `.xlsx`, `.csv`)
  * 📁 **Documents & Reports** (`.pdf`, `.png`, `.docx`, `.xlsx`)
* **Physical File Cloning**: When attaching an external measurement file, it is automatically cloned into the local machine vault under `<vault>/samples/<sample_id>/<technique>/`.
* **Seamless Tool Launch**: One-click button (`📈 Open in MS Tool`) to open `.asc` files directly into Pillar 3.

### 3. 📈 Pillar 3: High-Precision Mass Spectrometry & Adsorption Tool
* **Quadrupole MS Channel Mapping**:
  * $m/z = 14.13$ ($\text{N}^+$), $16.13$ ($\text{O}^+$), $18.16$ ($\text{H}_2\text{O}$), $28.19$ ($\text{N}_2/\text{CO}$), $32.22$ ($\text{O}_2$), $40.22$ ($\text{Ar}$), $44.28$ ($\text{CO}_2$).
* **OriginPro-Accurate Simpson Integration**:
  * **Adsorption (Yellow ROI)**: Negative consumption band below baseline.
  * **Desorption (Pink ROI)**: Release peak above baseline.
  * **Full Width at Half Maximum (FWHM)** and duration ($\Delta t$) calculated for every peak.
  * **Lock $\Delta t$ Mode**: Constrain or adjust peak duration via spinbox.
  * **Auto-Detect Cycle Pairs**: Automatically identifies cycle transitions across multi-cycle runs.
* **Rigorous Thermodynamic $\text{CO}_2$ Capacity ($q$ in mmol/g)**:
  * Temperature-corrected molar gas volume ($V_m(T)$).
  * Baseline detector calibration factor ($k = C_0 / S_{\text{baseline}}$).
  * Subtraction of blank reference monolith adsorption ($q_{\text{net}} = q_{\text{active}} - q_{\text{ref}}$).
  * Desorption Recovery Ratio ($\% = \frac{q_{\text{net,Des}}}{q_{\text{net,Ads}}} \times 100\%$).
* **Direct Vault Synchronization**: Saving analysis updates the sample status to `Analyzed`, updates maximum capacity in the Logbook, and saves both in SQLite and as a portable JSON record.

---

## 💾 Storage Architecture & Directory Portability

The application stores data in a clean, self-contained architecture backed by **SQLite** with synchronized **JSON**:

```text
<Selected Vault Folder>/
├── vault.db                         # SQLite Database (Single Source of Truth)
├── samples_logbook.json             # Portable synchronized JSON logbook
└── samples/                         # Local storage for all cloned files
    ├── <Sample_ID_1>/
    │   ├── metadata.json            # Cached sample metadata
    │   ├── mass_spec/
    │   │   ├── raw_measurement.asc  # Cloned raw data file
    │   │   ├── analyses/            # Saved ROI & capacity JSON records

# Pre-select a specific sample on startup:
python main.py --sample ZZ30_01

# Directly open an .asc file inside Pillar 3:
python main.py "24082026  final zz30 monoliths 1st.asc"
```

File: data_vault/samples/REF_MONO_01/mass_spec/analyses/analysis_28082026  ref monolith valencia zz20 sample final 3 cycles ads and desortion.json
{
  "sample_id": "REF_MONO_01",
  "filename": "28082026  ref monolith valencia zz20 sample final 3 cycles ads and desortion.asc",
  "target_gas": "CO2 (m/z 44.28)",
  "ranges": [
    {
      "id": 1,
      "type_name": "Bas_1",
      "phase": "baseline_signal",
      "start_min": 8.2,
      "end_min": 10.2,
      "baseline": "mean_signal",
      "color": "#cce5ff",
      "mean_signal": 7.46893134228188e-10,
      "calculated_area": 0.0,
      "duration": 1.9880166666666668,
      "fwhm_val": 0.0,
      "baseline_y0": 7.46893134228188e-10,
      "y1": 7.46617e-10,
      "y2": 7.46988e-10
    },
    {
      "id": 2,
      "type_name": "Ads_2",
      "phase": "adsorption",
      "start_min": 10.36,
      "end_min": 12.36,
      "baseline": "straight_line",
      "avg_baseline_val": 7.46893134228188e-10,
      "color": "#ffff99",
      "calculated_area": -2.6149605380403826e-10,
      "duration": 1.9866833333333336,
      "fwhm_val": 0.3508,
      "baseline_y0": 7.46821e-10,
      "y1": 7.46821e-10,
      "y2": 7.42195e-10
    },
    {
      "id": 3,
      "type_name": "Des_3",
      "phase": "desorption",
      "start_min": 22.72,
      "end_min": 24.72,
      "baseline": "raw_zero",
      "color": "#ff99ff",
      "calculated_area": 8.426844634609323e-11,
      "duration": 1.9863333333333344,
      "fwhm_val": 0.0947,
      "baseline_y0": 0.0,
      "y1": 7.45208e-10,
      "y2": 1.65907e-12
    },
    {
      "id": 4,
      "type_name": "Bas_4",
      "phase": "baseline_signal",
      "start_min": 42.93,
      "end_min": 44.93,
      "baseline": "mean_signal",
      "color": "#cce5ff",
      "mean_signal": 7.45016195945946e-10,
      "calculated_area": 0.0,
      "duration": 1.9868333333333297,
      "fwhm_val": 0.0,
      "baseline_y0": 7.45016195945946e-10,
      "y1": 7.44634e-10,
      "y2": 7.44967e-10
    },
    {
      "id": 5,
      "type_name": "Ads_5",
      "phase": "adsorption",
      "start_min": 45.06,
      "end_min": 47.06,
      "baseline": "straight_line",
      "avg_baseline_val": 7.45016195945946e-10,
      "color": "#ffff99",
      "calculated_area": -2.6106981658552115e-10,
      "duration": 1.9851666666666716,
      "fwhm_val": 0.3512,
      "baseline_y0": 7.45468e-10,
      "y1": 7.45468e-10,
      "y2": 7.40908e-10
    },
    {
      "id": 6,
      "type_name": "Des_6",
      "phase": "desorption",
      "start_min": 53.02,
      "end_min": 55.02,
      "baseline": "raw_zero",
      "color": "#ff99ff",
      "calculated_area": 8.105575385988587e-11,
      "duration": 1.9920000000000044,
      "fwhm_val": 0.094,
      "baseline_y0": 0.0,
      "y1": 7.42724e-10,
      "y2": 1.45331e-12
    },
    {
      "id": 7,
      "type_name": "Bas_7",
      "phase": "baseline_signal",
      "start_min": 72.69,
      "end_min": 74.69,
      "baseline": "mean_signal",
      "color": "#cce5ff",
      "mean_signal": 7.407437449664429e-10,
      "calculated_area": 0.0,
      "duration": 1.9938333333333418,
      "fwhm_val": 0.0,
      "baseline_y0": 7.407437449664429e-10,
      "y1": 7.39647e-10,
      "y2": 7.4176e-10
    },
    {
      "id": 8,
      "type_name": "Ads_8",
      "phase": "adsorption",
      "start_min": 74.83,
      "end_min": 76.83,
      "baseline": "straight_line",
      "avg_baseline_val": 7.407437449664429e-10,
      "color": "#ffff99",
      "calculated_area": -2.6693272293081294e-10,
      "duration": 1.9869999999999948,
      "fwhm_val": 0.3492,
      "baseline_y0": 7.5114e-10,
      "y1": 7.5114e-10,
      "y2": 7.36904e-10
    },
    {
      "id": 9,
      "type_name": "Des_9",
      "phase": "desorption",
      "start_min": 84.46,
      "end_min": 86.46,
      "baseline": "raw_zero",
      "color": "#ff99ff",
      "calculated_area": 9.174774295042654e-11,
      "duration": 1.995666666666665,
      "fwhm_val": 0.1078,
      "baseline_y0": 0.0,
      "y1": 7.41458e-10,
      "y2": 1.46294e-12
    }
  ],
  "capacity": {
    "temp_c": 24.0,
    "Vm_exp": 24382.94,
    "n_total_mol_min": 0.00410122748301108,
    "k_factor": 201553929.27388245,
    "mass_total_g": 0.92,
    "water_loss_pct": 0.0,
    "mass_active_g": 0.92,
    "c0": 0.15,
    "flow_total_ml_min": 100.0,
    "s_baseline_a": 7.442176917135256e-10,
    "ref_ads_mmol_g": 0.0,
    "ref_des_mmol_g": 0.0,
    "adsorption": {
      "area_a_min": 2.631661977734575e-10,
      "n_mmol": 0.2165,
      "q_raw_mmol_g": 0.2353,
      "q_active_mmol_g": 0.2353,
      "q_net_mmol_g": 0.2353
    },
    "desorption": {
      "area_a_min": 8.569064771880188e-11,
      "n_mmol": 0.0705,
      "q_raw_mmol_g": 0.0766,
      "q_active_mmol_g": 0.0766,
      "q_net_mmol_g": 0.0766
    },
    "recovery_pct": 32.56,
    "constants": {
      "T1_K": 298.15,
      "T2_K": 297.15,
      "temp_c": 24.0,
      "temp_ref_c": 25.0,
      "Vm_25": 24465.0,
      "Vm_exp": 24382.94,
      "flow_total_ml_min": 100.0,
      "n_total_mol_min": 0.00410122748301108,
      "s_baseline_a": 7.442176917135256e-10,
      "k_factor": 201553929.27388245,
      "k_mode": "ads_first_point",
      "mass_total_g": 0.92,
      "water_loss_pct": 0.0,
      "mass_active_g": 0.92,
      "c0": 0.15,
      "ref_ads_mmol_g": 0.0,
      "ref_des_mmol_g": 0.0,
      "baselines_detected": [
        7.46893134228188e-10,
        7.45016195945946e-10,
        7.407437449664429e-10
      ]
    },
    "rows": [
      {
        "id": 2,
        "type_name": "Ads_2",
        "phase": "adsorption",
        "origin_area": -2.6149605380403826e-10,
        "abs_area": 2.6149605380403826e-10,
        "s_baseline": 7.46821e-10,
        "k_factor": 200851341.88781515,
        "n_mol": 0.00021540398620822107,
        "n_mmol": 0.21540398620822107,
        "q_100": 0.23413476761763158,
        "q_dry": 0.23413476761763158,
        "q_net": 0.23413476761763158,
        "start_min": 10.36,
        "end_min": 12.36,
        "duration": 1.9866833333333336,
        "baseline_mode": "straight_line"
      },
      {
        "id": 3,
        "type_name": "Des_3",
        "phase": "desorption",
        "origin_area": 8.426844634609323e-11,
        "abs_area": 8.426844634609323e-11,
        "s_baseline": 7.46821e-10,
        "k_factor": 200851341.88781515,
        "n_mol": 6.941504084082574e-05,
        "n_mmol": 0.06941504084082574,
        "q_100": 0.07545113134872362,
        "q_dry": 0.07545113134872362,
        "q_net": 0.07545113134872362,
        "start_min": 22.72,
        "end_min": 24.72,
        "duration": 1.9863333333333344,
        "baseline_mode": "raw_zero"
      },
      {
        "id": 5,
        "type_name": "Ads_5",
        "phase": "adsorption",
        "origin_area": -2.6106981658552115e-10,
        "abs_area": 2.6106981658552115e-10,
        "s_baseline": 7.45468e-10,
        "k_factor": 201215880.49386424,
        "n_mol": 0.00021544319275244565,
        "n_mmol": 0.21544319275244567,
        "q_100": 0.23417738342657138,
        "q_dry": 0.23417738342657138,
        "q_net": 0.23417738342657138,
        "start_min": 45.06,
        "end_min": 47.06,
        "duration": 1.9851666666666716,
        "baseline_mode": "straight_line"
      },
      {
        "id": 6,
        "type_name": "Des_6",
        "phase": "desorption",
        "origin_area": 8.105575385988587e-11,
        "abs_area": 8.105575385988587e-11,
        "s_baseline": 7.45468e-10,
        "k_factor": 201215880.49386424,
        "n_mol": 6.688980990190296e-05,
        "n_mmol": 0.06688980990190296,
        "q_100": 0.07270631511076409,
        "q_dry": 0.07270631511076409,
        "q_net": 0.07270631511076409,
        "start_min": 53.02,
        "end_min": 55.02,
        "duration": 1.9920000000000044,
        "baseline_mode": "raw_zero"
      },
      {
        "id": 8,
        "type_name": "Ads_8",
        "phase": "adsorption",
        "origin_area": -2.6693272293081294e-10,
        "abs_area": 2.6693272293081294e-10,
        "s_baseline": 7.5114e-10,
        "k_factor": 199696461.37870437,
        "n_mol": 0.00021861806442184515,
        "n_mmol": 0.21861806442184514,
        "q_100": 0.23762833089330992,
        "q_dry": 0.23762833089330992,
        "q_net": 0.23762833089330992,
        "start_min": 74.83,
        "end_min": 76.83,
        "duration": 1.9869999999999948,
        "baseline_mode": "straight_line"
      },
      {
        "id": 9,
        "type_name": "Des_9",
        "phase": "desorption",
        "origin_area": 9.174774295042654e-11,
        "abs_area": 9.174774295042654e-11,
        "s_baseline": 7.5114e-10,
        "k_factor": 199696461.37870437,
        "n_mol": 7.514145796240222e-05,
        "n_mmol": 0.07514145796240222,
        "q_100": 0.0816754977852198,
        "q_dry": 0.0816754977852198,
        "q_net": 0.0816754977852198,
        "start_min": 84.46,
        "end_min": 86.46,
        "duration": 1.995666666666665,
        "baseline_mode": "raw_zero"
      }
    ],
    "averages": {
      "ads": {
        "count": 3,
        "abs_area_mean": 2.631661977734575e-10,
        "n_mmol_mean": 0.2164884144608373,
        "q_100_mean": 0.23531349397917098,
        "q_dry_mean": 0.23531349397917098,
        "q_net_mean": 0.23531349397917098,
        "k_mean": 200587894.58679458,
        "s_base_mean": 7.478096666666667e-10
      },
      "des": {
        "count": 3,
        "abs_area_mean": 8.569064771880188e-11,
        "n_mmol_mean": 0.07048210290171031,
        "q_100_mean": 0.07661098141490251,
        "q_dry_mean": 0.07661098141490251,
        "q_net_mean": 0.07661098141490251,
        "k_mean": 200587894.58679458,
        "s_base_mean": 7.478096666666667e-10
      },
      "recovery_pct": 32.56
    }
  },
  "analyzed_at": "2026-10-22 23:36:52"
}
