Repository: jeronimo9505/mass-spectrometry-adsorption-tool

# Lab Vault & Mass Spectrometry Analysis Platform

A modular desktop application built in Python (**Tkinter + Matplotlib + SciPy**) designed for materials laboratories, catalytic research, and gas adsorption characterization (e.g., cyclic $\text{CO}_2$ capture on monoliths, zeolites, and MOFs).
---

## 🏛️ The Three Pillars Architecture

```
┌────────────────────────────────────────────────────────────────────────┐
│                        LAB VAULT PLATFORM                              │
└──────────────────────────────────┬─────────────────────────────────────┘
                                   │
         ┌─────────────────────────┼─────────────────────────┐
         ▼                         ▼                         ▼
┌──────────────────┐      ┌──────────────────┐      ┌──────────────────┐
│  PILLAR 1:       │      │  PILLAR 2:       │      │  PILLAR 3:       │
│  Sample Logbook  │◄────►│  Characterization│◄────►│  Mass Spectro-   │
│  (Bitácora)      │      │  Hub             │      │  metry Tool      │
└──────────────────┘      └──────────────────┘      └──────────────────┘
```

### 1. 📋 Pillar 1: Sample Logbook (Bitácora de Muestras)
* **Sample Registry**: Track Sample ID, Material/Formulation, Operator, Synthesis Date, and notes.
* **Mass Corrections**: Computes dry active mass ($m_{\text{active}} = m_{\text{total}} \times (1 - \text{Loss}\%)$) from moisture/binder loss.
* **Real-time KPIs**: Live count of total samples, analyzed specimens, and average batch mass.
* **Search & Filters**: Instantly filter samples by ID, material name, or researcher.
* **Direct Actions**: Add, edit, delete, inspect folder, and jump directly to characterizations.

### 2. 🔬 Pillar 2: Multi-Characterization Hub
* **Multi-Technique Support**:
  * 🧪 **Mass Spectrometry / Gas Adsorption** (`.asc`, `.dat`, `.txt`, `.csv`)
  * 🔥 **Thermogravimetric Analysis (TGA)** (`.txt`, `.csv`, `.xls`, `.xlsx`)
  * 🌊 **Rheological Properties** (`.csv`, `.xlsx`, `.xls`, `.txt`, `.rfd`, `.png`, `.jpg`)
  * 🧊 **X-Ray Computed Tomography (micro-CT)** (`.tif`, `.tiff`, `.png`, `.vol`, `.vgi`, `.stl`)
  * 🔍 **SEM / TEM Electron Microscopy** (`.tif`, `.tiff`, `.png`, `.jpg`, `.dm3`, `.dm4`)
  * 💧 **Mercury Intrusion Porosimetry (MIP)** (`.txt`, `.csv`, `.xlsx`, `.dat`, `.png`, `.pdf`)
  * 📐 **$\text{N}_2$ Physisorption / BET Surface Area** (`.xls`, `.xlsx`, `.csv`)
  * 📁 **Documents & Reports** (`.pdf`, `.png`, `.docx`, `.xlsx`)
* **Physical File Cloning**: When attaching an external measurement file, it is automatically cloned into the local machine vault under `<vault>/samples/<sample_id>/<technique>/`.
* **Seamless Tool Launch**: One-click button (`📈 Open in MS Tool`) to open `.asc` files directly into Pillar 3.

### 3. 📈 Pillar 3: High-Precision Mass Spectrometry & Adsorption Tool
* **Quadrupole MS Channel Mapping**:
  * $m/z = 14.13$ ($\text{N}^+$), $16.13$ ($\text{O}^+$), $18.16$ ($\text{H}_2\text{O}$), $28.19$ ($\text{N}_2/\text{CO}$), $32.22$ ($\text{O}_2$), $40.22$ ($\text{Ar}$), $44.28$ ($\text{CO}_2$).
* **OriginPro-Accurate Simpson Integration**:
  * **Adsorption (Yellow ROI)**: Negative consumption band below baseline.
  * **Desorption (Pink ROI)**: Release peak above baseline.
  * **Full Width at Half Maximum (FWHM)** and duration ($\Delta t$) calculated for every peak.
  * **Lock $\Delta t$ Mode**: Constrain or adjust peak duration via spinbox.
  * **Auto-Detect Cycle Pairs**: Automatically identifies cycle transitions across multi-cycle runs.
* **Rigorous Thermodynamic $\text{CO}_2$ Capacity ($q$ in mmol/g)**:
  * Temperature-corrected molar gas volume ($V_m(T)$).
  * Baseline detector calibration factor ($k = C_0 / S_{\text{baseline}}$).
  * Subtraction of blank reference monolith adsorption ($q_{\text{net}} = q_{\text{active}} - q_{\text{ref}}$).
  * Desorption Recovery Ratio ($\% = \frac{q_{\text{net,Des}}}{q_{\text{net,Ads}}} \times 100\%$).
* **Direct Vault Synchronization**: Saving analysis updates the sample status to `Analyzed`, updates maximum capacity in the Logbook, and saves both in SQLite and as a portable JSON record.

---

## 💾 Storage Architecture & Directory Portability

The application stores data in a clean, self-contained architecture backed by **SQLite** with synchronized **JSON**:

```text
<Selected Vault Folder>/
├── vault.db                         # SQLite Database (Single Source of Truth)
├── samples_logbook.json             # Portable synchronized JSON logbook
└── samples/                         # Local storage for all cloned files
    ├── <Sample_ID_1>/
    │   ├── metadata.json            # Cached sample metadata
    │   ├── mass_spec/
    │   │   ├── raw_measurement.asc  # Cloned raw data file
    │   │   ├── analyses/            # Saved ROI & capacity JSON records

# Pre-select a specific sample on startup:
python main.py --sample ZZ30_01

# Directly open an .asc file inside Pillar 3:
python main.py "24082026  final zz30 monoliths 1st.asc"
```

File: data_vault/samples/REF_MONO_01/mass_spec/reports/co2_report_REF_MONO_01.txt
==============================================================================
   MASS SPECTROMETRY CO2 ADSORPTION / DESORPTION REPORT
==============================================================================
Sample ID:                REF_MONO_01
Material Name:            Reference Monolith Valencia
Operator:                 Shayan
Measurement Date:         28/08/2026
Source File:              28082026  ref monolith valencia zz20 sample final 3 cycles ads and desortion.asc
------------------------------------------------------------------------------
1. EXPERIMENTAL PARAMETERS:
  - Total Initial Mass:   0.9200 g
  - Water / Binder Loss:  0.0 %
  - Dry Active Mass:      0.9200 g
  - Temperature:          24.0 °C (Vm=24382.94 mL/mol)
  - Total Flow Rate:      100.0 mL/min
  - Feed Fraction C0:     0.15
  - Baseline S_baseline:  7.4388e-10 A (k=2.016e+08 A⁻¹)
  - Blank Ads Reference:  0.0000 mmol/g
  - Blank Des Reference:  0.0000 mmol/g
------------------------------------------------------------------------------
2. SUMMARY OF AVERAGE CO2 CAPACITIES (q):
  - Net Adsorption (avg): 0.2433 mmol/g  (Dry: 0.2433 | 100%: 0.2433)
  - Net Desorption (avg): 0.2153 mmol/g  (Dry: 0.2153 | 100%: 0.2153)
  - Desorption Recovery:  88.49 %
----------------------------------------------------------------------------------------
3. CYCLE-BY-CYCLE BREAKDOWN (EXCEL ANALYTICAL MODEL):
  Step     Origin Area   |A| (A·min)   S_base (A)   k (A⁻¹)     nCO2 (mmol)  q(100%)    q(Dry)    
  Ads_2    -2.7240e-10   2.7240e-10    7.4690e-10   2.008e+08   0.2244       0.2439     0.2439    
  Des_3    2.1533e-10    2.1533e-10    7.4690e-10   2.008e+08   0.1774       0.1928     0.1928    
  Ads_5    -2.6982e-10   2.6982e-10    7.4562e-10   2.012e+08   0.2226       0.2420     0.2420    
  Des_6    2.4118e-10    2.4118e-10    7.4562e-10   2.012e+08   0.1990       0.2163     0.2163    
  Ads_8    -2.7060e-10   2.7060e-10    7.4145e-10   2.023e+08   0.2245       0.2440     0.2440    
  Des_9    2.6255e-10    2.6255e-10    7.4145e-10   2.023e+08   0.2178       0.2368     0.2368    
------------------------------------------------------------------------------
4. INTEGRATED SIMPSON ROI REGIONS:
  [Bas_1] t=7.85-9.85 min (Δt=1.99) | Area=0.0000e+00 A·min | Base=mean_signal | FWHM=0.000
  [Ads_2] t=10.26-16.72 min (Δt=6.45) | Area=-2.7240e-10 A·min | Base=straight_line | FWHM=0.351
  [Des_3] t=22.55-24.71 min (Δt=2.15) | Area=2.1533e-10 A·min | Base=raw_zero | FWHM=0.271
  [Bas_4] t=42.93-44.93 min (Δt=1.99) | Area=0.0000e+00 A·min | Base=mean_signal | FWHM=0.000
  [Ads_5] t=45.08-50.45 min (Δt=5.36) | Area=-2.6982e-10 A·min | Base=straight_line | FWHM=0.351
  [Des_6] t=52.80-55.53 min (Δt=2.72) | Area=2.4118e-10 A·min | Base=raw_zero | FWHM=0.309
  [Bas_7] t=71.78-73.78 min (Δt=1.99) | Area=0.0000e+00 A·min | Base=mean_signal | FWHM=0.000
  [Ads_8] t=75.00-83.35 min (Δt=8.33) | Area=-2.7060e-10 A·min | Base=straight_line | FWHM=0.349
  [Des_9] t=84.22-87.26 min (Δt=3.02) | Area=2.6255e-10 A·min | Base=raw_zero | FWHM=0.337
==============================================================================
