Repository: jeronimo9505/mass-spectrometry-adsorption-tool

# Lab Vault & Mass Spectrometry Analysis Platform

A modular desktop application built in Python (**Tkinter + Matplotlib + SciPy**) designed for materials laboratories, catalytic research, and gas adsorption characterization (e.g., cyclic $\text{CO}_2$ capture on monoliths, zeolites, and MOFs).
---

## 🏛️ The Three Pillars Architecture

```
┌────────────────────────────────────────────────────────────────────────┐
│                        LAB VAULT PLATFORM                              │
└──────────────────────────────────┬─────────────────────────────────────┘
                                   │
         ┌─────────────────────────┼─────────────────────────┐
         ▼                         ▼                         ▼
┌──────────────────┐      ┌──────────────────┐      ┌──────────────────┐
│  PILLAR 1:       │      │  PILLAR 2:       │      │  PILLAR 3:       │
│  Sample Logbook  │◄────►│  Characterization│◄────►│  Mass Spectro-   │
│  (Bitácora)      │      │  Hub             │      │  metry Tool      │
└──────────────────┘      └──────────────────┘      └──────────────────┘
```

### 1. 📋 Pillar 1: Sample Logbook (Bitácora de Muestras)
* **Sample Registry**: Track Sample ID, Material/Formulation, Operator, Synthesis Date, and notes.
* **Mass Corrections**: Computes dry active mass ($m_{\text{active}} = m_{\text{total}} \times (1 - \text{Loss}\%)$) from moisture/binder loss.
* **Real-time KPIs**: Live count of total samples, analyzed specimens, and average batch mass.
* **Search & Filters**: Instantly filter samples by ID, material name, or researcher.
* **Direct Actions**: Add, edit, delete, inspect folder, and jump directly to characterizations.

### 2. 🔬 Pillar 2: Multi-Characterization Hub
* **Multi-Technique Support**:
  * 🧪 **Mass Spectrometry / Gas Adsorption** (`.asc`, `.dat`, `.txt`, `.csv`)
  * 🔥 **Thermogravimetric Analysis (TGA)** (`.txt`, `.csv`, `.xls`, `.xlsx`)
  * 🌊 **Rheological Properties** (`.csv`, `.xlsx`, `.xls`, `.txt`, `.rfd`, `.png`, `.jpg`)
  * 🧊 **X-Ray Computed Tomography (micro-CT)** (`.tif`, `.tiff`, `.png`, `.vol`, `.vgi`, `.stl`)
  * 🔍 **SEM / TEM Electron Microscopy** (`.tif`, `.tiff`, `.png`, `.jpg`, `.dm3`, `.dm4`)
  * 💧 **Mercury Intrusion Porosimetry (MIP)** (`.txt`, `.csv`, `.xlsx`, `.dat`, `.png`, `.pdf`)
  * 📐 **$\text{N}_2$ Physisorption / BET Surface Area** (`.xls`, `.xlsx`, `.csv`)
  * 📁 **Documents & Reports** (`.pdf`, `.png`, `.docx`, `.xlsx`)
* **Physical File Cloning**: When attaching an external measurement file, it is automatically cloned into the local machine vault under `<vault>/samples/<sample_id>/<technique>/`.
* **Seamless Tool Launch**: One-click button (`📈 Open in MS Tool`) to open `.asc` files directly into Pillar 3.

### 3. 📈 Pillar 3: High-Precision Mass Spectrometry & Adsorption Tool
* **Quadrupole MS Channel Mapping**:
  * $m/z = 14.13$ ($\text{N}^+$), $16.13$ ($\text{O}^+$), $18.16$ ($\text{H}_2\text{O}$), $28.19$ ($\text{N}_2/\text{CO}$), $32.22$ ($\text{O}_2$), $40.22$ ($\text{Ar}$), $44.28$ ($\text{CO}_2$).
* **OriginPro-Accurate Simpson Integration**:
  * **Adsorption (Yellow ROI)**: Negative consumption band below baseline.
  * **Desorption (Pink ROI)**: Release peak above baseline.
  * **Full Width at Half Maximum (FWHM)** and duration ($\Delta t$) calculated for every peak.
  * **Lock $\Delta t$ Mode**: Constrain or adjust peak duration via spinbox.
  * **Auto-Detect Cycle Pairs**: Automatically identifies cycle transitions across multi-cycle runs.
* **Rigorous Thermodynamic $\text{CO}_2$ Capacity ($q$ in mmol/g)**:
  * Temperature-corrected molar gas volume ($V_m(T)$).
  * Baseline detector calibration factor ($k = C_0 / S_{\text{baseline}}$).
  * Subtraction of blank reference monolith adsorption ($q_{\text{net}} = q_{\text{active}} - q_{\text{ref}}$).
  * Desorption Recovery Ratio ($\% = \frac{q_{\text{net,Des}}}{q_{\text{net,Ads}}} \times 100\%$).
* **Direct Vault Synchronization**: Saving analysis updates the sample status to `Analyzed`, updates maximum capacity in the Logbook, and saves both in SQLite and as a portable JSON record.

---

## 💾 Storage Architecture & Directory Portability

The application stores data in a clean, self-contained architecture backed by **SQLite** with synchronized **JSON**:

```text
<Selected Vault Folder>/
├── vault.db                         # SQLite Database (Single Source of Truth)
├── samples_logbook.json             # Portable synchronized JSON logbook
└── samples/                         # Local storage for all cloned files
    ├── <Sample_ID_1>/
    │   ├── metadata.json            # Cached sample metadata
    │   ├── mass_spec/
    │   │   ├── raw_measurement.asc  # Cloned raw data file
    │   │   ├── analyses/            # Saved ROI & capacity JSON records

# Pre-select a specific sample on startup:
python main.py --sample ZZ30_01

# Directly open an .asc file inside Pillar 3:
python main.py "24082026  final zz30 monoliths 1st.asc"
```

File: data_vault/samples/ZZ10_01/mass_spec/analyses/analysis_01092026 zz10 monolith final full 3 cycles.json
{
  "sample_id": "ZZ10_01",
  "filename": "01092026 zz10 monolith final full 3 cycles.asc",
  "target_gas": "CO2 (m/z 44.28)",
  "ranges": [
    {
      "id": 4,
      "type_name": "Bas_4",
      "phase": "baseline_signal",
      "start_min": 35.52,
      "end_min": 37.52,
      "baseline": "mean_signal",
      "color": "#cce5ff",
      "calculated_area": 0.0,
      "duration": 1.99433333333333,
      "fwhm_val": 0.0,
      "baseline_y0": 7.541741677852349e-10,
      "y1": 7.52456e-10,
      "y2": 7.54254e-10,
      "mean_signal": 7.541741677852349e-10
    },
    {
      "id": 5,
      "type_name": "Ads_5",
      "phase": "adsorption",
      "start_min": 37.67,
      "end_min": 46.67,
      "baseline": "straight_line",
      "color": "#ffff99",
      "calculated_area": -1.1449739439855917e-09,
      "duration": 8.979666666666667,
      "fwhm_val": 0.9205,
      "baseline_y0": 7.55366e-10,
      "y1": 7.55366e-10,
      "y2": 7.48396e-10
    },
    {
      "id": 6,
      "type_name": "Des_6",
      "phase": "desorption",
      "start_min": 47.52,
      "end_min": 52.21,
      "baseline": "raw_zero",
      "color": "#ff99ff",
      "calculated_area": 1.137282833027368e-09,
      "duration": 4.6781666666666695,
      "fwhm_val": 1.2433,
      "baseline_y0": 0.0,
      "y1": 7.51362e-10,
      "y2": 3.73336e-13
    },
    {
      "id": 7,
      "type_name": "Bas_7",
      "phase": "baseline_signal",
      "start_min": 72.85,
      "end_min": 74.85,
      "baseline": "mean_signal",
      "color": "#cce5ff",
      "calculated_area": 0.0,
      "duration": 1.98899999999999,
      "fwhm_val": 0.0,
      "baseline_y0": 7.581959662162162e-10,
      "y1": 7.57665e-10,
      "y2": 7.58888e-10,
      "mean_signal": 7.581959662162162e-10
    },
    {
      "id": 8,
      "type_name": "Ads_8",
      "phase": "adsorption",
      "start_min": 75.24,
      "end_min": 85.24,
      "baseline": "straight_line",
      "color": "#ffff99",
      "calculated_area": -1.1742401321774812e-09,
      "duration": 9.99133333333333,
      "fwhm_val": 0.9185,
      "baseline_y0": 7.59556e-10,
      "y1": 7.59556e-10,
      "y2": 7.55718e-10
    },
    {
      "id": 9,
      "type_name": "Des_9",
      "phase": "desorption",
      "start_min": 86.02,
      "end_min": 91.18,
      "baseline": "raw_zero",
      "color": "#ff99ff",
      "calculated_area": 1.248555658337024e-09,
      "duration": 5.138166666666663,
      "fwhm_val": 1.257,
      "baseline_y0": 0.0,
      "y1": 7.57461e-10,
      "y2": 8.58783e-13
    },
    {
      "id": 10,
      "type_name": "Bas_10",
      "phase": "baseline_signal",
      "start_min": 103.19,
      "end_min": 105.19,
      "baseline": "mean_signal",
      "color": "#cce5ff",
      "calculated_area": 0.0,
      "duration": 1.9876666666666694,
      "fwhm_val": 0.0,
      "baseline_y0": 7.521285608108109e-10,
      "y1": 7.51029e-10,
      "y2": 7.52642e-10,
      "mean_signal": 7.521285608108109e-10
    },
    {
      "id": 11,
      "type_name": "Ads_11",
      "phase": "adsorption",
      "start_min": 105.46,
      "end_min": 115.46,
      "baseline": "straight_line",
      "color": "#ffff99",
      "calculated_area": -1.1701035441385746e-09,
      "duration": 9.994166666666658,
      "fwhm_val": 0.9332,
      "baseline_y0": 7.52419e-10,
      "y1": 7.52419e-10,
      "y2": 7.55552e-10
    },
    {
      "id": 12,
      "type_name": "Des_12",
      "phase": "desorption",
      "start_min": 119.83,
      "end_min": 126.03,
      "baseline": "raw_zero",
      "color": "#ff99ff",
      "calculated_area": 9.490188471187665e-10,
      "duration": 6.181000000000012,
      "fwhm_val": 0.7568,
      "baseline_y0": 0.0,
      "y1": 8.6505e-10,
      "y2": 5.87625e-14
    }
  ],
  "capacity": {
    "temp_c": 24.0,
    "Vm_exp": 24382.94,
    "n_total_mol_min": 0.00410122748301108,
    "k_factor": 198719478.6337941,
    "mass_total_g": 0.5,
    "water_loss_pct": 21.4,
    "mass_active_g": 0.393,
    "c0": 0.15,
    "flow_total_ml_min": 100.0,
    "s_baseline_a": 7.548328982707541e-10,
    "ref_ads_mmol_g": 0.23,
    "ref_des_mmol_g": 0.0,
    "adsorption": {
      "area_a_min": 1.1631058734338827e-09,
      "n_mmol": 0.9467,
      "q_raw_mmol_g": 1.8935,
      "q_active_mmol_g": 2.409,
      "q_net_mmol_g": 2.179
    },
    "desorption": {
      "area_a_min": 1.1116191128277195e-09,
      "n_mmol": 0.9045,
      "q_raw_mmol_g": 1.8089,
      "q_active_mmol_g": 2.3014,
      "q_net_mmol_g": 2.3014
    },
    "recovery_pct": 105.62,
    "constants": {
      "T1_K": 298.15,
      "T2_K": 297.15,
      "temp_c": 24.0,
      "temp_ref_c": 25.0,
      "Vm_25": 24465.0,
      "Vm_exp": 24382.94,
      "flow_total_ml_min": 100.0,
      "n_total_mol_min": 0.00410122748301108,
      "s_baseline_a": 7.548328982707541e-10,
      "k_factor": 198719478.6337941,
      "k_mode": "ads_first_point",
      "mass_total_g": 0.5,
      "water_loss_pct": 21.4,
      "mass_active_g": 0.393,
      "c0": 0.15,
      "ref_ads_mmol_g": 0.23,
      "ref_des_mmol_g": 0.0,
      "baselines_detected": [
        7.541741677852349e-10,
        7.581959662162162e-10,
        7.521285608108109e-10
      ]
    },
    "rows": [
      {
        "id": 5,
        "type_name": "Ads_5",
        "phase": "adsorption",
        "origin_area": -1.1449739439855917e-09,
        "abs_area": 1.1449739439855917e-09,
        "s_baseline": 7.55366e-10,
        "k_factor": 198579231.78962252,
        "n_mol": 0.000932488079898744,
        "n_mmol": 0.9324880798987439,
        "q_100": 1.8649761597974879,
        "q_dry": 2.372743205849221,
        "q_net": 2.142743205849221,
        "start_min": 37.67,
        "end_min": 46.67,
        "duration": 8.979666666666667,
        "baseline_mode": "straight_line"
      },
      {
        "id": 6,
        "type_name": "Des_6",
        "phase": "desorption",
        "origin_area": 1.137282833027368e-09,
        "abs_area": 1.137282833027368e-09,
        "s_baseline": 7.55366e-10,
        "k_factor": 198579231.78962252,
        "n_mol": 0.0009262242960568537,
        "n_mmol": 0.9262242960568537,
        "q_100": 1.8524485921137075,
        "q_dry": 2.356804824572147,
        "q_net": 2.356804824572147,
        "start_min": 47.52,
        "end_min": 52.21,
        "duration": 4.6781666666666695,
        "baseline_mode": "raw_zero"
      },
      {
        "id": 8,
        "type_name": "Ads_8",
        "phase": "adsorption",
        "origin_area": -1.1742401321774812e-09,
        "abs_area": 1.1742401321774812e-09,
        "s_baseline": 7.59556e-10,
        "k_factor": 197483793.1633744,
        "n_mol": 0.0009510475662902108,
        "n_mmol": 0.9510475662902108,
        "q_100": 1.9020951325804216,
        "q_dry": 2.419968362061605,
        "q_net": 2.189968362061605,
        "start_min": 75.24,
        "end_min": 85.24,
        "duration": 9.99133333333333,
        "baseline_mode": "straight_line"
      },
      {
        "id": 9,
        "type_name": "Des_9",
        "phase": "desorption",
        "origin_area": 1.248555658337024e-09,
        "abs_area": 1.248555658337024e-09,
        "s_baseline": 7.59556e-10,
        "k_factor": 197483793.1633744,
        "n_mol": 0.0010112376401557215,
        "n_mmol": 1.0112376401557215,
        "q_100": 2.022475280311443,
        "q_dry": 2.573123766299546,
        "q_net": 2.573123766299546,
        "start_min": 86.02,
        "end_min": 91.18,
        "duration": 5.138166666666663,
        "baseline_mode": "raw_zero"
      },
      {
        "id": 11,
        "type_name": "Ads_11",
        "phase": "adsorption",
        "origin_area": -1.1701035441385746e-09,
        "abs_area": 1.1701035441385746e-09,
        "s_baseline": 7.52419e-10,
        "k_factor": 199357007.19944605,
        "n_mol": 0.0009566865296842165,
        "n_mmol": 0.9566865296842165,
        "q_100": 1.913373059368433,
        "q_dry": 2.434316869425487,
        "q_net": 2.204316869425487,
        "start_min": 105.46,
        "end_min": 115.46,
        "duration": 9.994166666666658,
        "baseline_mode": "straight_line"
      },
      {
        "id": 12,
        "type_name": "Des_12",
        "phase": "desorption",
        "origin_area": 9.490188471187665e-10,
        "abs_area": 9.490188471187665e-10,
        "s_baseline": 7.52419e-10,
        "k_factor": 199357007.19944605,
        "n_mol": 0.0007759258161408023,
        "n_mmol": 0.7759258161408022,
        "q_100": 1.5518516322816045,
        "q_dry": 1.9743659443786317,
        "q_net": 1.9743659443786317,
        "start_min": 119.83,
        "end_min": 126.03,
        "duration": 6.181000000000012,
        "baseline_mode": "raw_zero"
      }
    ],
    "averages": {
      "ads": {
        "count": 3,
        "abs_area_mean": 1.1631058734338827e-09,
        "n_mmol_mean": 0.9467407252910571,
        "q_100_mean": 1.8934814505821143,
        "q_dry_mean": 2.4090094791121044,
        "q_net_mean": 2.1790094791121044,
        "k_mean": 198473344.0508143,
        "s_base_mean": 7.557803333333333e-10
      },
      "des": {
        "count": 3,
        "abs_area_mean": 1.1116191128277195e-09,
        "n_mmol_mean": 0.9044625841177925,
        "q_100_mean": 1.808925168235585,
        "q_dry_mean": 2.301431511750108,
        "q_net_mean": 2.301431511750108,
        "k_mean": 198473344.0508143,
        "s_base_mean": 7.557803333333333e-10
      },
      "recovery_pct": 105.62
    }
  },
  "analyzed_at": "2026-10-20 18:57:44"
}

File: data_vault/samples/ZZ20_01/mass_spec/analyses/analysis_21082026  zz20 monoliths 1st.json
{
  "sample_id": "ZZ20_01",
  "filename": "21082026  zz20 monoliths 1st.asc",
  "target_gas": "CO2 (m/z 44.28)",
  "ranges": [
    {
      "id": 7,
      "type_name": "Bas_7",
      "phase": "baseline_signal",
      "start_min": 40.35,
      "end_min": 42.35,
      "baseline": "mean_signal",
      "color": "#cce5ff",
      "calculated_area": 0.0,
      "duration": 1.998666666666658,
      "fwhm_val": 0.0,
      "baseline_y0": 7.564804832214765e-10,
      "y1": 7.55552e-10,
      "y2": 7.57072e-10,
      "mean_signal": 7.564804832214765e-10
    },
    {
      "id": 8,
      "type_name": "Ads_8",
      "phase": "adsorption",
      "start_min": 42.37,
      "end_min": 52.37,
      "baseline": "straight_line",
      "color": "#ffff99",
      "calculated_area": -1.6545165778752702e-09,
      "duration": 9.99033333333334,
      "fwhm_val": 1.602,
      "baseline_y0": 7.57109e-10,
      "y1": 7.57109e-10,
      "y2": 7.42909e-10
    },
    {
      "id": 9,
      "type_name": "Des_9",
      "phase": "desorption",
      "start_min": 53.5,
      "end_min": 63.05,
      "baseline": "raw_zero",
      "color": "#ff99ff",
      "calculated_area": 1.6265578118656076e-09,
      "duration": 9.527999999999999,
      "fwhm_val": 1.5828,
      "baseline_y0": 0.0,
      "y1": 7.47358e-10,
      "y2": 4.4772e-14
    },
    {
      "id": 10,
      "type_name": "Bas_10",
      "phase": "baseline_signal",
      "start_min": 105.34,
      "end_min": 107.34,
      "baseline": "mean_signal",
      "color": "#cce5ff",
      "calculated_area": 0.0,
      "duration": 1.9873333333333534,
      "fwhm_val": 0.0,
      "baseline_y0": 7.542595033557047e-10,
      "y1": 7.53587e-10,
      "y2": 7.54996e-10,
      "mean_signal": 7.542595033557047e-10
    },
    {
      "id": 11,
      "type_name": "Ads_11",
      "phase": "adsorption",
      "start_min": 107.49,
      "end_min": 117.49,
      "baseline": "straight_line",
      "color": "#ffff99",
      "calculated_area": -1.6554548405580617e-09,
      "duration": 9.999499999999998,
      "fwhm_val": 1.5998,
      "baseline_y0": 7.55454e-10,
      "y1": 7.55454e-10,
      "y2": 7.45023e-10
    },
    {
      "id": 12,
      "type_name": "Des_12",
      "phase": "desorption",
      "start_min": 122.27,
      "end_min": 130.7,
      "baseline": "raw_zero",
      "color": "#ff99ff",
      "calculated_area": 1.6423445034715938e-09,
      "duration": 8.418666666666667,
      "fwhm_val": 1.5153,
      "baseline_y0": 0.0,
      "y1": 7.5507e-10,
      "y2": -1.66238e-14
    }
  ],
  "capacity": {
    "temp_c": 24.0,
    "Vm_exp": 24382.94,
    "n_total_mol_min": 0.00410122748301108,
    "k_factor": 198578181.99390957,
    "mass_total_g": 0.482,
    "water_loss_pct": 21.4,
    "mass_active_g": 0.3789,
    "c0": 0.15,
    "flow_total_ml_min": 100.0,
    "s_baseline_a": 7.553699932885906e-10,
    "ref_ads_mmol_g": 0.0,
    "ref_des_mmol_g": 0.0,
    "adsorption": {
      "area_a_min": 1.654985709216666e-09,
      "n_mmol": 1.3478,
      "q_raw_mmol_g": 2.7964,
      "q_active_mmol_g": 3.5577,
      "q_net_mmol_g": 3.5577
    },
    "desorption": {
      "area_a_min": 1.6344511576686006e-09,
      "n_mmol": 1.3311,
      "q_raw_mmol_g": 2.7617,
      "q_active_mmol_g": 3.5136,
      "q_net_mmol_g": 3.5136
    },
    "recovery_pct": 98.76,
    "constants": {
      "T1_K": 298.15,
      "T2_K": 297.15,
      "temp_c": 24.0,
      "temp_ref_c": 25.0,
      "Vm_25": 24465.0,
      "Vm_exp": 24382.94,
      "flow_total_ml_min": 100.0,
      "n_total_mol_min": 0.00410122748301108,
      "s_baseline_a": 7.553699932885906e-10,
      "k_factor": 198578181.99390957,
      "k_mode": "global_average",
      "mass_total_g": 0.482,
      "water_loss_pct": 21.4,
      "mass_active_g": 0.3789,
      "c0": 0.15,
      "ref_ads_mmol_g": 0.0,
      "ref_des_mmol_g": 0.0,
      "baselines_detected": [
        7.564804832214765e-10,
        7.542595033557047e-10
      ]
    },
    "rows": [
      {
        "id": 8,
        "type_name": "Ads_8",
        "phase": "adsorption",
        "origin_area": -1.6545165778752702e-09,
        "abs_area": 1.6545165778752702e-09,
        "s_baseline": 7.553699932885906e-10,
        "k_factor": 198578181.99390957,
        "n_mol": 0.001347461956505148,
        "n_mmol": 1.347461956505148,
        "q_100": 2.795564225114415,
        "q_dry": 3.5566974874229196,
        "q_net": 3.5566974874229196,
        "start_min": 42.37,
        "end_min": 52.37,
        "duration": 9.99033333333334,
        "baseline_mode": "straight_line"
      },
      {
        "id": 9,
        "type_name": "Des_9",
        "phase": "desorption",
        "origin_area": 1.6265578118656076e-09,
        "abs_area": 1.6265578118656076e-09,
        "s_baseline": 7.553699932885906e-10,
        "k_factor": 198578181.99390957,
        "n_mol": 0.0013246919377258683,
        "n_mmol": 1.3246919377258684,
        "q_100": 2.748323522252839,
        "q_dry": 3.4965948120265122,
        "q_net": 3.4965948120265122,
        "start_min": 53.5,
        "end_min": 63.05,
        "duration": 9.527999999999999,
        "baseline_mode": "raw_zero"
      },
      {
        "id": 11,
        "type_name": "Ads_11",
        "phase": "adsorption",
        "origin_area": -1.6554548405580617e-09,
        "abs_area": 1.6554548405580617e-09,
        "s_baseline": 7.553699932885906e-10,
        "k_factor": 198578181.99390957,
        "n_mol": 0.0013482260910488426,
        "n_mmol": 1.3482260910488426,
        "q_100": 2.797149566491375,
        "q_dry": 3.558714461184955,
        "q_net": 3.558714461184955,
        "start_min": 107.49,
        "end_min": 117.49,
        "duration": 9.999499999999998,
        "baseline_mode": "straight_line"
      },
      {
        "id": 12,
        "type_name": "Des_12",
        "phase": "desorption",
        "origin_area": 1.6423445034715938e-09,
        "abs_area": 1.6423445034715938e-09,
        "s_baseline": 7.553699932885906e-10,
        "k_factor": 198578181.99390957,
        "n_mol": 0.0013375488450803191,
        "n_mmol": 1.337548845080319,
        "q_100": 2.774997603901077,
        "q_dry": 3.5305313026731255,
        "q_net": 3.5305313026731255,
        "start_min": 122.27,
        "end_min": 130.7,
        "duration": 8.418666666666667,
        "baseline_mode": "raw_zero"
      }
    ],
    "averages": {
      "ads": {
        "count": 2,
        "abs_area_mean": 1.654985709216666e-09,
        "n_mmol_mean": 1.3478440237769953,
        "q_100_mean": 2.796356895802895,
        "q_dry_mean": 3.5577059743039374,
        "q_net_mean": 3.5577059743039374,
        "k_mean": 198578181.99390957,
        "s_base_mean": 7.553699932885906e-10
      },
      "des": {
        "count": 2,
        "abs_area_mean": 1.6344511576686006e-09,
        "n_mmol_mean": 1.3311203914030938,
        "q_100_mean": 2.761660563076958,
        "q_dry_mean": 3.5135630573498187,
        "q_net_mean": 3.5135630573498187,
        "k_mean": 198578181.99390957,
        "s_base_mean": 7.553699932885906e-10
      },
      "recovery_pct": 98.76
    }
  },
  "analyzed_at": "2026-10-22 23:07:01"
}

File: data_vault/samples/ZZ30_01/mass_spec/analyses/analysis_24082026  final zz30 monoliths 1st.json
{
  "sample_id": "ZZ30_01",
  "filename": "24082026  final zz30 monoliths 1st.asc",
  "target_gas": "CO2 (m/z 44.28)",
  "ranges": [
    {
      "id": 1,
      "type_name": "Ads_1",
      "phase": "adsorption",
      "start_min": 18.02,
      "end_min": 28.0,
      "baseline": "straight_line",
      "color": "#ffff99",
      "calculated_area": -1.5201202086193529e-09,
      "duration": 9.957333333333331,
      "fwhm_val": 1.6658,
      "baseline_y0": 7.25178e-10
    },
    {
      "id": 2,
      "type_name": "Des_2",
      "phase": "desorption",
      "start_min": 28.21,
      "end_min": 37.4,
      "baseline": "horizontal_left",
      "color": "#ff99ff",
      "calculated_area": -5.029893958587166e-09,
      "duration": 9.17933333333334,
      "fwhm_val": 8.036,
      "baseline_y0": 7.15864e-10
    },
    {
      "id": 3,
      "type_name": "Ads_3",
      "phase": "adsorption",
      "start_min": 78.08,
      "end_min": 88.08,
      "baseline": "straight_line",
      "color": "#ffff99",
      "calculated_area": -1.4812789909838283e-09,
      "duration": 9.979000000000013,
      "fwhm_val": 1.5953,
      "baseline_y0": 7.32251e-10
    },
    {
      "id": 4,
      "type_name": "Des_4",
      "phase": "desorption",
      "start_min": 88.57,
      "end_min": 94.55,
      "baseline": "horizontal_left",
      "color": "#ff99ff",
      "calculated_area": -2.8900906944825797e-09,
      "duration": 5.963499999999996,
      "fwhm_val": 4.3408,
      "baseline_y0": 7.22445e-10
    }
  ],
  "capacity": {
    "temp_c": 24.0,
    "Vm_exp": 24382.94,
    "n_total_mol_min": 0.00410122748301108,
    "k_factor": 206845767.52190498,
    "mass_total_g": 0.5055,
    "water_loss_pct": 21.4,
    "mass_active_g": 0.3973,
    "c0": 0.15,
    "flow_total_ml_min": 100.0,
    "s_baseline_a": 7.25178e-10,
    "ref_ads_mmol_g": 0.23,
    "ref_des_mmol_g": 0.0,
    "adsorption": {
      "area_a_min": 1.5201202086193529e-09,
      "n_mmol": 1.2896,
      "q_raw_mmol_g": 2.551,
      "q_active_mmol_g": 3.2456,
      "q_net_mmol_g": 3.0156
    },
    "desorption": {
      "area_a_min": 5.029893958587166e-09,
      "n_mmol": 4.267,
      "q_raw_mmol_g": 8.4411,
      "q_active_mmol_g": 10.7393,
      "q_net_mmol_g": 10.7393
    },
    "recovery_pct": 356.12
  },
  "analyzed_at": "2026-10-20 14:58:15"
}
