Repository: jeronimo9505/mass-spectrometry-adsorption-tool

# Lab Vault & Mass Spectrometry Analysis Platform

A modular desktop application built in Python (**Tkinter + Matplotlib + SciPy**) designed for materials laboratories, catalytic research, and gas adsorption characterization (e.g., cyclic $\text{CO}_2$ capture on monoliths, zeolites, and MOFs).
---

## 🏛️ The Three Pillars Architecture

```
┌────────────────────────────────────────────────────────────────────────┐
│                        LAB VAULT PLATFORM                              │
└──────────────────────────────────┬─────────────────────────────────────┘
                                   │
         ┌─────────────────────────┼─────────────────────────┐
         ▼                         ▼                         ▼
┌──────────────────┐      ┌──────────────────┐      ┌──────────────────┐
│  PILLAR 1:       │      │  PILLAR 2:       │      │  PILLAR 3:       │
│  Sample Logbook  │◄────►│  Characterization│◄────►│  Mass Spectro-   │
│  (Bitácora)      │      │  Hub             │      │  metry Tool      │
└──────────────────┘      └──────────────────┘      └──────────────────┘
```

### 1. 📋 Pillar 1: Sample Logbook (Bitácora de Muestras)
* **Sample Registry**: Track Sample ID, Material/Formulation, Operator, Synthesis Date, and notes.
* **Mass Corrections**: Computes dry active mass ($m_{\text{active}} = m_{\text{total}} \times (1 - \text{Loss}\%)$) from moisture/binder loss.
* **Real-time KPIs**: Live count of total samples, analyzed specimens, and average batch mass.
* **Search & Filters**: Instantly filter samples by ID, material name, or researcher.
* **Direct Actions**: Add, edit, delete, inspect folder, and jump directly to characterizations.

### 2. 🔬 Pillar 2: Multi-Characterization Hub
* **Multi-Technique Support**:
  * 🧪 **Mass Spectrometry / Gas Adsorption** (`.asc`, `.dat`, `.txt`, `.csv`)
  * 🔥 **Thermogravimetric Analysis (TGA)** (`.txt`, `.csv`, `.xls`, `.xlsx`)
  * 🌊 **Rheological Properties** (`.csv`, `.xlsx`, `.xls`, `.txt`, `.rfd`, `.png`, `.jpg`)
  * 🧊 **X-Ray Computed Tomography (micro-CT)** (`.tif`, `.tiff`, `.png`, `.vol`, `.vgi`, `.stl`)
  * 🔍 **SEM / TEM Electron Microscopy** (`.tif`, `.tiff`, `.png`, `.jpg`, `.dm3`, `.dm4`)
  * 💧 **Mercury Intrusion Porosimetry (MIP)** (`.txt`, `.csv`, `.xlsx`, `.dat`, `.png`, `.pdf`)
  * 📐 **$\text{N}_2$ Physisorption / BET Surface Area** (`.xls`, `.xlsx`, `.csv`)
  * 📁 **Documents & Reports** (`.pdf`, `.png`, `.docx`, `.xlsx`)
* **Physical File Cloning**: When attaching an external measurement file, it is automatically cloned into the local machine vault under `<vault>/samples/<sample_id>/<technique>/`.
* **Seamless Tool Launch**: One-click button (`📈 Open in MS Tool`) to open `.asc` files directly into Pillar 3.

### 3. 📈 Pillar 3: High-Precision Mass Spectrometry & Adsorption Tool
* **Quadrupole MS Channel Mapping**:
  * $m/z = 14.13$ ($\text{N}^+$), $16.13$ ($\text{O}^+$), $18.16$ ($\text{H}_2\text{O}$), $28.19$ ($\text{N}_2/\text{CO}$), $32.22$ ($\text{O}_2$), $40.22$ ($\text{Ar}$), $44.28$ ($\text{CO}_2$).
* **OriginPro-Accurate Simpson Integration**:
  * **Adsorption (Yellow ROI)**: Negative consumption band below baseline.
  * **Desorption (Pink ROI)**: Release peak above baseline.
  * **Full Width at Half Maximum (FWHM)** and duration ($\Delta t$) calculated for every peak.
  * **Lock $\Delta t$ Mode**: Constrain or adjust peak duration via spinbox.
  * **Auto-Detect Cycle Pairs**: Automatically identifies cycle transitions across multi-cycle runs.
* **Rigorous Thermodynamic $\text{CO}_2$ Capacity ($q$ in mmol/g)**:
  * Temperature-corrected molar gas volume ($V_m(T)$).
  * Baseline detector calibration factor ($k = C_0 / S_{\text{baseline}}$).
  * Subtraction of blank reference monolith adsorption ($q_{\text{net}} = q_{\text{active}} - q_{\text{ref}}$).
  * Desorption Recovery Ratio ($\% = \frac{q_{\text{net,Des}}}{q_{\text{net,Ads}}} \times 100\%$).
* **Direct Vault Synchronization**: Saving analysis updates the sample status to `Analyzed`, updates maximum capacity in the Logbook, and saves both in SQLite and as a portable JSON record.

---

## 💾 Storage Architecture & Directory Portability

The application stores data in a clean, self-contained architecture backed by **SQLite** with synchronized **JSON**:

```text
<Selected Vault Folder>/
├── vault.db                         # SQLite Database (Single Source of Truth)
├── samples_logbook.json             # Portable synchronized JSON logbook
└── samples/                         # Local storage for all cloned files
    ├── <Sample_ID_1>/
    │   ├── metadata.json            # Cached sample metadata
    │   ├── mass_spec/
    │   │   ├── raw_measurement.asc  # Cloned raw data file
    │   │   ├── analyses/            # Saved ROI & capacity JSON records

# Pre-select a specific sample on startup:
python main.py --sample ZZ30_01

# Directly open an .asc file inside Pillar 3:
python main.py "24082026  final zz30 monoliths 1st.asc"
```

File: data_vault/samples/ZZ10_01/mass_spec/reports/co2_report_ZZ10_01.txt
==============================================================================
   MASS SPECTROMETRY CO2 ADSORPTION / DESORPTION REPORT
==============================================================================
Sample ID:                ZZ10_01
Material Name:            ZZ10 Monolith
Operator:                 Shayan / Jeronimo
Measurement Date:         01/09/2026
Source File:              01092026 zz10 monolith final full 3 cycles.asc
------------------------------------------------------------------------------
1. EXPERIMENTAL PARAMETERS:
  - Total Initial Mass:   0.5000 g
  - Water / Binder Loss:  21.4 %
  - Dry Active Mass:      0.3930 g
  - Temperature:          24.0 °C (Vm=24382.94 mL/mol)
  - Total Flow Rate:      100.0 mL/min
  - Feed Fraction C0:     0.15
  - Baseline S_baseline:  7.5483e-10 A (k=1.987e+08 A⁻¹)
  - Blank Ads Reference:  0.2300 mmol/g
  - Blank Des Reference:  0.0000 mmol/g
------------------------------------------------------------------------------
2. SUMMARY OF AVERAGE CO2 CAPACITIES (q):
  - Net Adsorption (avg): 2.1790 mmol/g  (Dry: 2.4090 | 100%: 1.8935)
  - Net Desorption (avg): 2.3014 mmol/g  (Dry: 2.3014 | 100%: 1.8089)
  - Desorption Recovery:  105.62 %
----------------------------------------------------------------------------------------
3. CYCLE-BY-CYCLE BREAKDOWN (EXCEL ANALYTICAL MODEL):
  Step     Origin Area   |A| (A·min)   S_base (A)   k (A⁻¹)     nCO2 (mmol)  q(100%)    q(Dry)    
  Ads_5    -1.1450e-09   1.1450e-09    7.5537e-10   1.986e+08   0.9325       1.8650     2.3727    
  Des_6    1.1373e-09    1.1373e-09    7.5537e-10   1.986e+08   0.9262       1.8524     2.3568    
  Ads_8    -1.1742e-09   1.1742e-09    7.5956e-10   1.975e+08   0.9510       1.9021     2.4200    
  Des_9    1.2486e-09    1.2486e-09    7.5956e-10   1.975e+08   1.0112       2.0225     2.5731    
  Ads_11   -1.1701e-09   1.1701e-09    7.5242e-10   1.994e+08   0.9567       1.9134     2.4343    
  Des_12   9.4902e-10    9.4902e-10    7.5242e-10   1.994e+08   0.7759       1.5519     1.9744    
------------------------------------------------------------------------------
4. INTEGRATED SIMPSON ROI REGIONS:
  [Bas_4] t=35.52-37.52 min (Δt=1.99) | Area=0.0000e+00 A·min | Base=mean_signal | FWHM=0.000
  [Ads_5] t=37.67-46.67 min (Δt=8.98) | Area=-1.1450e-09 A·min | Base=straight_line | FWHM=0.920
  [Des_6] t=47.52-52.21 min (Δt=4.68) | Area=1.1373e-09 A·min | Base=raw_zero | FWHM=1.243
  [Bas_7] t=72.85-74.85 min (Δt=1.99) | Area=0.0000e+00 A·min | Base=mean_signal | FWHM=0.000
  [Ads_8] t=75.24-85.24 min (Δt=9.99) | Area=-1.1742e-09 A·min | Base=straight_line | FWHM=0.918
  [Des_9] t=86.02-91.18 min (Δt=5.14) | Area=1.2486e-09 A·min | Base=raw_zero | FWHM=1.257
  [Bas_10] t=103.19-105.19 min (Δt=1.99) | Area=0.0000e+00 A·min | Base=mean_signal | FWHM=0.000
  [Ads_11] t=105.46-115.46 min (Δt=9.99) | Area=-1.1701e-09 A·min | Base=straight_line | FWHM=0.933
  [Des_12] t=119.83-126.03 min (Δt=6.18) | Area=9.4902e-10 A·min | Base=raw_zero | FWHM=0.757
==============================================================================

File: data_vault/samples/ZZ20_01/mass_spec/reports/co2_report_ZZ20_01.txt
========================================================================
   MASS SPECTROMETRY CO2 ADSORPTION / DESORPTION REPORT
========================================================================
Sample ID:                ZZ20_01
Material Name:            ZZ18.5 B6 Zeo
Operator:                 Shayan
Measurement Date:         21/08/2026
Source File:              21082026  zz20 monoliths 1st.asc
------------------------------------------------------------------------
1. EXPERIMENTAL PARAMETERS:
  - Total Initial Mass:   0.3790 g
  - Water / Binder Loss:  21.4 %
  - Dry Active Mass:      0.2979 g
  - Temperature:          24.0 °C (Vm=24382.94 mL/mol)
  - Total Flow Rate:      100.0 mL/min
  - Feed Fraction C0:     0.15
  - Blank Ads Reference:  0.0000 mmol/g
------------------------------------------------------------------------
2. NET CO2 CAPACITIES (q):
  - Net Adsorption:       4.5151 mmol/g  (1.3450 mmol)
  - Net Desorption:       4.4867 mmol/g  (1.3366 mmol)
  - Recovery Ratio:       99.37 %
------------------------------------------------------------------------
3. INTEGRATED SIMPSON ROI REGIONS:
  [Ads_1] t=42.41-52.41 min (Δt=9.99) | Area=-1.6550e-09 A·min | FWHM=1.602
  [Des_2] t=53.48-58.88 min (Δt=5.38) | Area=1.6446e-09 A·min | FWHM=1.610
  [Ads_3] t=107.39-117.39 min (Δt=9.99) | Area=-1.6481e-09 A·min | FWHM=1.600
  [Des_4] t=122.30-127.70 min (Δt=5.38) | Area=1.6103e-09 A·min | FWHM=1.475
========================================================================

File: data_vault/samples/ZZ30_01/mass_spec/reports/co2_report_ZZ30_01.txt
=====================================================================================
   MASS SPECTROMETRY CO2 ADSORPTION / DESORPTION REPORT — ZZ30 Monolith (B6 Zeo)
=====================================================================================
Sample ID:                 ZZ30_01
Material Name:             ZZ30 Monolith (B6 Zeo)
Operator:                  Shayan
Measurement Date:          2026-08-24
Measurement File:          24082026  final zz30 monoliths 1st.asc
-------------------------------------------------------------------------------------
1. EXPERIMENTAL MASS & OPERATING INPUTS (EXCEL MODEL):
  - Weighed Sample Mass:   505.5 mg  (0.5055 g)
  - Water / Binder Loss:   21.4 %
  - Dry (Active) Mass:     397.300 mg  (0.397300 g)
  - Feed Fraction C0:      0.15 (15% CO2 / 85% N2)
  - Total Gas Flow:        100.0 mL/min
  - Temperature:           T2 = 24.0 °C (Ref T1 = 25.0 °C)
  - Molar Volume Vm:       Vm,25 = 24465.0 mL/mol  |  Vm,exp = 24382.9 mL/mol
  - Total Molar Flow Rate: 4.1012e-03 mol/min
  - Baseline S_base:       7.2777e-10 A  (Sensitivity k = 2.061e+08 A⁻¹)
  - Baseline Mode:         global_average
-------------------------------------------------------------------------------------
2. PERFORMANCE CAPACITY SUMMARY:
  - Average Adsorption q:  3.2202 mmol/g (Dry Mass)  |  2.5311 mmol/g (100% Mass)
  - Average Desorption q:  3.1215 mmol/g (Dry Mass)  |  2.4535 mmol/g (100% Mass)
  - Desorption Recovery:   96.94 %
-------------------------------------------------------------------------------------
3. CYCLE-BY-CYCLE ANALYTICAL BREAKDOWN (MATCHING ORIGIN & EXCEL):
  Step     Origin Area   |A| (A·min)   S_base (A)   k (A⁻¹)     nCO2 (mmol)  q(100%)    q(Dry)    
  Ads_2    -1.5219e-09   1.5219e-09    7.2777e-10   2.061e+08   1.2864       2.5449     3.2378    
  Des_3    1.5214e-09    1.5214e-09    7.2777e-10   2.061e+08   1.2860       2.5441     3.2368    
  Ads_5    -1.4818e-09   1.4818e-09    7.2777e-10   2.061e+08   1.2526       2.4779     3.1525    
  Des_6    1.4484e-09    1.4484e-09    7.2777e-10   2.061e+08   1.2243       2.4219     3.0814    
  Ads_8    -1.5371e-09   1.5371e-09    7.2777e-10   2.061e+08   1.2993       2.5704     3.2702    
  Des_9    1.4320e-09    1.4320e-09    7.2777e-10   2.061e+08   1.2104       2.3945     3.0465    
-------------------------------------------------------------------------------------
4. HIGH-RESOLUTION ARTIFACTS:
  - 600 DPI Print Image:   c:\Users\Lenovo\OneDrive - unizar.es\AI Antigravity software\data_vault\samples\ZZ30_01\mass_spec\reports\ZZ30_01_MS_plot_600dpi.png
  - 1200 DPI Master Image: c:\Users\Lenovo\OneDrive - unizar.es\AI Antigravity software\data_vault\samples\ZZ30_01\mass_spec\reports\ZZ30_01_MS_plot_1200dpi.png
  - Excel CSV Table:       c:\Users\Lenovo\OneDrive - unizar.es\AI Antigravity software\data_vault\samples\ZZ30_01\mass_spec\reports\co2_breakdown_ZZ30_01.csv
=====================================================================================
