Repository: jeronimo9505/mass-spectrometry-adsorption-tool

# Lab Vault & Mass Spectrometry Analysis Platform

A modular desktop application built in Python (**Tkinter + Matplotlib + SciPy**) designed for materials laboratories, catalytic research, and gas adsorption characterization (e.g., cyclic $\text{CO}_2$ capture on monoliths, zeolites, and MOFs).
---

## 🏛️ The Three Pillars Architecture

```
┌────────────────────────────────────────────────────────────────────────┐
│                        LAB VAULT PLATFORM                              │
└──────────────────────────────────┬─────────────────────────────────────┘
                                   │
         ┌─────────────────────────┼─────────────────────────┐
         ▼                         ▼                         ▼
┌──────────────────┐      ┌──────────────────┐      ┌──────────────────┐
│  PILLAR 1:       │      │  PILLAR 2:       │      │  PILLAR 3:       │
│  Sample Logbook  │◄────►│  Characterization│◄────►│  Mass Spectro-   │
│  (Bitácora)      │      │  Hub             │      │  metry Tool      │
└──────────────────┘      └──────────────────┘      └──────────────────┘
```

### 1. 📋 Pillar 1: Sample Logbook (Bitácora de Muestras)
* **Sample Registry**: Track Sample ID, Material/Formulation, Operator, Synthesis Date, and notes.
* **Mass Corrections**: Computes dry active mass ($m_{\text{active}} = m_{\text{total}} \times (1 - \text{Loss}\%)$) from moisture/binder loss.
* **Real-time KPIs**: Live count of total samples, analyzed specimens, and average batch mass.
* **Search & Filters**: Instantly filter samples by ID, material name, or researcher.
* **Direct Actions**: Add, edit, delete, inspect folder, and jump directly to characterizations.

### 2. 🔬 Pillar 2: Multi-Characterization Hub
* **Multi-Technique Support**:
  * 🧪 **Mass Spectrometry / Gas Adsorption** (`.asc`, `.dat`, `.txt`, `.csv`)
  * 🔥 **Thermogravimetric Analysis (TGA)** (`.txt`, `.csv`, `.xls`, `.xlsx`)
  * 🌊 **Rheological Properties** (`.csv`, `.xlsx`, `.xls`, `.txt`, `.rfd`, `.png`, `.jpg`)
  * 🧊 **X-Ray Computed Tomography (micro-CT)** (`.tif`, `.tiff`, `.png`, `.vol`, `.vgi`, `.stl`)
  * 🔍 **SEM / TEM Electron Microscopy** (`.tif`, `.tiff`, `.png`, `.jpg`, `.dm3`, `.dm4`)
  * 💧 **Mercury Intrusion Porosimetry (MIP)** (`.txt`, `.csv`, `.xlsx`, `.dat`, `.png`, `.pdf`)
  * 📐 **$\text{N}_2$ Physisorption / BET Surface Area** (`.xls`, `.xlsx`, `.csv`)
  * 📁 **Documents & Reports** (`.pdf`, `.png`, `.docx`, `.xlsx`)
* **Physical File Cloning**: When attaching an external measurement file, it is automatically cloned into the local machine vault under `<vault>/samples/<sample_id>/<technique>/`.
* **Seamless Tool Launch**: One-click button (`📈 Open in MS Tool`) to open `.asc` files directly into Pillar 3.

### 3. 📈 Pillar 3: High-Precision Mass Spectrometry & Adsorption Tool
* **Quadrupole MS Channel Mapping**:
  * $m/z = 14.13$ ($\text{N}^+$), $16.13$ ($\text{O}^+$), $18.16$ ($\text{H}_2\text{O}$), $28.19$ ($\text{N}_2/\text{CO}$), $32.22$ ($\text{O}_2$), $40.22$ ($\text{Ar}$), $44.28$ ($\text{CO}_2$).
* **OriginPro-Accurate Simpson Integration**:
  * **Adsorption (Yellow ROI)**: Negative consumption band below baseline.
  * **Desorption (Pink ROI)**: Release peak above baseline.
  * **Full Width at Half Maximum (FWHM)** and duration ($\Delta t$) calculated for every peak.
  * **Lock $\Delta t$ Mode**: Constrain or adjust peak duration via spinbox.
  * **Auto-Detect Cycle Pairs**: Automatically identifies cycle transitions across multi-cycle runs.
* **Rigorous Thermodynamic $\text{CO}_2$ Capacity ($q$ in mmol/g)**:
  * Temperature-corrected molar gas volume ($V_m(T)$).
  * Baseline detector calibration factor ($k = C_0 / S_{\text{baseline}}$).
  * Subtraction of blank reference monolith adsorption ($q_{\text{net}} = q_{\text{active}} - q_{\text{ref}}$).
  * Desorption Recovery Ratio ($\% = \frac{q_{\text{net,Des}}}{q_{\text{net,Ads}}} \times 100\%$).
* **Direct Vault Synchronization**: Saving analysis updates the sample status to `Analyzed`, updates maximum capacity in the Logbook, and saves both in SQLite and as a portable JSON record.

---

## 💾 Storage Architecture & Directory Portability

The application stores data in a clean, self-contained architecture backed by **SQLite** with synchronized **JSON**:

```text
<Selected Vault Folder>/
├── vault.db                         # SQLite Database (Single Source of Truth)
├── samples_logbook.json             # Portable synchronized JSON logbook
└── samples/                         # Local storage for all cloned files
    ├── <Sample_ID_1>/
    │   ├── metadata.json            # Cached sample metadata
    │   ├── mass_spec/
    │   │   ├── raw_measurement.asc  # Cloned raw data file
    │   │   ├── analyses/            # Saved ROI & capacity JSON records

# Pre-select a specific sample on startup:
python main.py --sample ZZ30_01

# Directly open an .asc file inside Pillar 3:
python main.py "24082026  final zz30 monoliths 1st.asc"
```

File: data_vault/samples/Zeolite Powder Rapeat/mass_spec/reports/co2_report_Zeolite Powder Rapeat.txt
=====================================================================================
   MASS SPECTROMETRY CO2 ADSORPTION / DESORPTION REPORT — Zeolite Powder Rapeat
=====================================================================================
Sample ID:                 Zeolite Powder Rapeat
Material Name:             Zeolite Powder Rapeat
Operator:                  Shayan
Measurement Date:          2026-10-15
Measurement File:          15 10 2026 zeolite powder repeat 1st ads des.asc
-------------------------------------------------------------------------------------
1. EXPERIMENTAL MASS & OPERATING INPUTS (EXCEL MODEL):
  - Weighed Sample Mass:   620.0 mg  (0.6200 g)
  - Water / Binder Loss:   21.4 %
  - Dry (Active) Mass:     487.300 mg  (0.487300 g)
  - Feed Fraction C0:      0.15 (15% CO2 / 85% N2)
  - Total Gas Flow:        100.0 mL/min
  - Temperature:           T2 = 24.0 °C (Ref T1 = 25.0 °C)
  - Molar Volume Vm:       Vm,25 = 24465.0 mL/mol  |  Vm,exp = 24382.9 mL/mol
  - Total Molar Flow Rate: 4.1012e-03 mol/min
  - Baseline S_base:       7.6193e-10 A  (Sensitivity k = 1.969e+08 A⁻¹)
  - Baseline Mode:         ads_first_point
-------------------------------------------------------------------------------------
2. PERFORMANCE CAPACITY SUMMARY:
  - Average Adsorption q:  3.5626 mmol/g (Dry Mass)  |  2.8002 mmol/g (100% Mass)
  - Average Desorption q:  3.4948 mmol/g (Dry Mass)  |  2.7469 mmol/g (100% Mass)
  - Desorption Recovery:   98.10 %
-------------------------------------------------------------------------------------
3. CYCLE-BY-CYCLE ANALYTICAL BREAKDOWN (MATCHING ORIGIN & EXCEL):
  Step     Origin Area   |A| (A·min)   S_base (A)   k (A⁻¹)     nCO2 (mmol)  q(100%)    q(Dry)    
  Ads_2    -2.2003e-09   2.2003e-09    7.8060e-10   1.922e+08   1.7340       2.7968     3.5583    
  Des_3    2.1841e-09    2.1841e-09    7.8060e-10   1.922e+08   1.7213       2.7763     3.5321    
  Ads_5    -2.2210e-09   2.2210e-09    7.7830e-10   1.927e+08   1.7555       2.8315     3.6024    
  Des_6    2.2063e-09    2.2063e-09    7.7830e-10   1.927e+08   1.7439       2.8127     3.5786    
  Ads_8    -2.1071e-09   2.1071e-09    7.5414e-10   1.989e+08   1.7188       2.7723     3.5271    
  Des_9    2.0155e-09    2.0155e-09    7.5414e-10   1.989e+08   1.6441       2.6518     3.3738    
-------------------------------------------------------------------------------------
4. HIGH-RESOLUTION ARTIFACTS:
  - 600 DPI Print Image:   c:\Users\Lenovo\OneDrive - unizar.es\AI Antigravity software\data_vault\samples\Zeolite Powder Rapeat\mass_spec\reports\Zeolite Powder Rapeat_MS_plot_600dpi.png
  - 1200 DPI Master Image: c:\Users\Lenovo\OneDrive - unizar.es\AI Antigravity software\data_vault\samples\Zeolite Powder Rapeat\mass_spec\reports\Zeolite Powder Rapeat_MS_plot_1200dpi.png
  - Excel CSV Table:       c:\Users\Lenovo\OneDrive - unizar.es\AI Antigravity software\data_vault\samples\Zeolite Powder Rapeat\mass_spec\reports\co2_breakdown_Zeolite Powder Rapeat.csv
=====================================================================================
