Repository: jeronimo9505/mass-spectrometry-adsorption-tool

# Lab Vault & Mass Spectrometry Analysis Platform

A modular desktop application built in Python (**Tkinter + Matplotlib + SciPy**) designed for materials laboratories, catalytic research, and gas adsorption characterization (e.g., cyclic $\text{CO}_2$ capture on monoliths, zeolites, and MOFs).
---

## 🏛️ The Three Pillars Architecture

```
┌────────────────────────────────────────────────────────────────────────┐
│                        LAB VAULT PLATFORM                              │
└──────────────────────────────────┬─────────────────────────────────────┘
                                   │
         ┌─────────────────────────┼─────────────────────────┐
         ▼                         ▼                         ▼
┌──────────────────┐      ┌──────────────────┐      ┌──────────────────┐
│  PILLAR 1:       │      │  PILLAR 2:       │      │  PILLAR 3:       │
│  Sample Logbook  │◄────►│  Characterization│◄────►│  Mass Spectro-   │
│  (Bitácora)      │      │  Hub             │      │  metry Tool      │
└──────────────────┘      └──────────────────┘      └──────────────────┘
```

### 1. 📋 Pillar 1: Sample Logbook (Bitácora de Muestras)
* **Sample Registry**: Track Sample ID, Material/Formulation, Operator, Synthesis Date, and notes.
* **Mass Corrections**: Computes dry active mass ($m_{\text{active}} = m_{\text{total}} \times (1 - \text{Loss}\%)$) from moisture/binder loss.
* **Real-time KPIs**: Live count of total samples, analyzed specimens, and average batch mass.
* **Search & Filters**: Instantly filter samples by ID, material name, or researcher.
* **Direct Actions**: Add, edit, delete, inspect folder, and jump directly to characterizations.

### 2. 🔬 Pillar 2: Multi-Characterization Hub
* **Multi-Technique Support**:
  * 🧪 **Mass Spectrometry / Gas Adsorption** (`.asc`, `.dat`, `.txt`, `.csv`)
  * 🔥 **Thermogravimetric Analysis (TGA)** (`.txt`, `.csv`, `.xls`, `.xlsx`)
  * 🌊 **Rheological Properties** (`.csv`, `.xlsx`, `.xls`, `.txt`, `.rfd`, `.png`, `.jpg`)
  * 🧊 **X-Ray Computed Tomography (micro-CT)** (`.tif`, `.tiff`, `.png`, `.vol`, `.vgi`, `.stl`)
  * 🔍 **SEM / TEM Electron Microscopy** (`.tif`, `.tiff`, `.png`, `.jpg`, `.dm3`, `.dm4`)
  * 💧 **Mercury Intrusion Porosimetry (MIP)** (`.txt`, `.csv`, `.xlsx`, `.dat`, `.png`, `.pdf`)
  * 📐 **$\text{N}_2$ Physisorption / BET Surface Area** (`.xls`, `.xlsx`, `.csv`)
  * 📁 **Documents & Reports** (`.pdf`, `.png`, `.docx`, `.xlsx`)
* **Physical File Cloning**: When attaching an external measurement file, it is automatically cloned into the local machine vault under `<vault>/samples/<sample_id>/<technique>/`.
* **Seamless Tool Launch**: One-click button (`📈 Open in MS Tool`) to open `.asc` files directly into Pillar 3.

### 3. 📈 Pillar 3: High-Precision Mass Spectrometry & Adsorption Tool
* **Quadrupole MS Channel Mapping**:
  * $m/z = 14.13$ ($\text{N}^+$), $16.13$ ($\text{O}^+$), $18.16$ ($\text{H}_2\text{O}$), $28.19$ ($\text{N}_2/\text{CO}$), $32.22$ ($\text{O}_2$), $40.22$ ($\text{Ar}$), $44.28$ ($\text{CO}_2$).
* **OriginPro-Accurate Simpson Integration**:
  * **Adsorption (Yellow ROI)**: Negative consumption band below baseline.
  * **Desorption (Pink ROI)**: Release peak above baseline.
  * **Full Width at Half Maximum (FWHM)** and duration ($\Delta t$) calculated for every peak.
  * **Lock $\Delta t$ Mode**: Constrain or adjust peak duration via spinbox.
  * **Auto-Detect Cycle Pairs**: Automatically identifies cycle transitions across multi-cycle runs.
* **Rigorous Thermodynamic $\text{CO}_2$ Capacity ($q$ in mmol/g)**:
  * Temperature-corrected molar gas volume ($V_m(T)$).
  * Baseline detector calibration factor ($k = C_0 / S_{\text{baseline}}$).
  * Subtraction of blank reference monolith adsorption ($q_{\text{net}} = q_{\text{active}} - q_{\text{ref}}$).
  * Desorption Recovery Ratio ($\% = \frac{q_{\text{net,Des}}}{q_{\text{net,Ads}}} \times 100\%$).
* **Direct Vault Synchronization**: Saving analysis updates the sample status to `Analyzed`, updates maximum capacity in the Logbook, and saves both in SQLite and as a portable JSON record.

---

## 💾 Storage Architecture & Directory Portability

The application stores data in a clean, self-contained architecture backed by **SQLite** with synchronized **JSON**:

```text
<Selected Vault Folder>/
├── vault.db                         # SQLite Database (Single Source of Truth)
├── samples_logbook.json             # Portable synchronized JSON logbook
└── samples/                         # Local storage for all cloned files
    ├── <Sample_ID_1>/
    │   ├── metadata.json            # Cached sample metadata
    │   ├── mass_spec/
    │   │   ├── raw_measurement.asc  # Cloned raw data file
    │   │   ├── analyses/            # Saved ROI & capacity JSON records

# Pre-select a specific sample on startup:
python main.py --sample ZZ30_01

# Directly open an .asc file inside Pillar 3:
python main.py "24082026  final zz30 monoliths 1st.asc"
```

File: data_vault/samples/Zeolite powder 1st ads desorption/mass_spec/analyses/analysis_zeolite powder 28 09 2026 ads des 1st final cycle.json
{
  "sample_id": "Zeolite powder 1st ads desorption",
  "filename": "zeolite powder 28 09 2026 ads des 1st final cycle.asc",
  "target_gas": "CO2 (m/z 44.28)",
  "ranges": [
    {
      "id": 1,
      "type_name": "Ads_1",
      "phase": "adsorption",
      "start_min": 52.19,
      "end_min": 74.13,
      "baseline": "straight_line",
      "color": "#ffff99",
      "calculated_area": -2.4835727452670868e-09,
      "duration": 21.928166666666662,
      "fwhm_val": 1.4063,
      "baseline_y0": 8.05231e-10
    },
    {
      "id": 2,
      "type_name": "Des_2",
      "phase": "desorption",
      "start_min": 75.59,
      "end_min": 78.01,
      "baseline": "straight_line",
      "color": "#ff99ff",
      "calculated_area": 8.118198340682738e-10,
      "duration": 2.4073333333333267,
      "fwhm_val": 1.0288,
      "baseline_y0": 7.98743e-10
    }
  ],
  "capacity": {
    "temp_c": 24.0,
    "Vm_exp": 24382.94,
    "n_total_mol_min": 0.00410122748301108,
    "k_factor": 186281948.90658703,
    "mass_total_g": 0.62,
    "water_loss_pct": 21.4,
    "mass_active_g": 0.4873,
    "c0": 0.15,
    "flow_total_ml_min": 100.0,
    "s_baseline_a": 8.05231e-10,
    "ref_ads_mmol_g": 0.23,
    "ref_des_mmol_g": 0.0,
    "adsorption": {
      "area_a_min": 2.4835727452670868e-09,
      "n_mmol": 1.8974,
      "q_raw_mmol_g": 3.0603,
      "q_active_mmol_g": 3.8936,
      "q_net_mmol_g": 3.6636
    },
    "desorption": {
      "area_a_min": 8.118198340682738e-10,
      "n_mmol": 0.6202,
      "q_raw_mmol_g": 1.0004,
      "q_active_mmol_g": 1.2727,
      "q_net_mmol_g": 1.2727
    },
    "recovery_pct": 34.74
  },
  "analyzed_at": "2026-09-28 18:41:15"
}
