Repository: jeronimo9505/mass-spectrometry-adsorption-tool

# Lab Vault & Mass Spectrometry Analysis Platform

A modular desktop application built in Python (**Tkinter + Matplotlib + SciPy**) designed for materials laboratories, catalytic research, and gas adsorption characterization (e.g., cyclic $\text{CO}_2$ capture on monoliths, zeolites, and MOFs).
---

## 🏛️ The Three Pillars Architecture

```
┌────────────────────────────────────────────────────────────────────────┐
│                        LAB VAULT PLATFORM                              │
└──────────────────────────────────┬─────────────────────────────────────┘
                                   │
         ┌─────────────────────────┼─────────────────────────┐
         ▼                         ▼                         ▼
┌──────────────────┐      ┌──────────────────┐      ┌──────────────────┐
│  PILLAR 1:       │      │  PILLAR 2:       │      │  PILLAR 3:       │
│  Sample Logbook  │◄────►│  Characterization│◄────►│  Mass Spectro-   │
│  (Bitácora)      │      │  Hub             │      │  metry Tool      │
└──────────────────┘      └──────────────────┘      └──────────────────┘
```

### 1. 📋 Pillar 1: Sample Logbook (Bitácora de Muestras)
* **Sample Registry**: Track Sample ID, Material/Formulation, Operator, Synthesis Date, and notes.
* **Mass Corrections**: Computes dry active mass ($m_{\text{active}} = m_{\text{total}} \times (1 - \text{Loss}\%)$) from moisture/binder loss.
* **Real-time KPIs**: Live count of total samples, analyzed specimens, and average batch mass.
* **Search & Filters**: Instantly filter samples by ID, material name, or researcher.
* **Direct Actions**: Add, edit, delete, inspect folder, and jump directly to characterizations.

### 2. 🔬 Pillar 2: Multi-Characterization Hub
* **Multi-Technique Support**:
  * 🧪 **Mass Spectrometry / Gas Adsorption** (`.asc`, `.dat`, `.txt`, `.csv`)
  * 🔥 **Thermogravimetric Analysis (TGA)** (`.txt`, `.csv`, `.xls`, `.xlsx`)
  * 🌊 **Rheological Properties** (`.csv`, `.xlsx`, `.xls`, `.txt`, `.rfd`, `.png`, `.jpg`)
  * 🧊 **X-Ray Computed Tomography (micro-CT)** (`.tif`, `.tiff`, `.png`, `.vol`, `.vgi`, `.stl`)
  * 🔍 **SEM / TEM Electron Microscopy** (`.tif`, `.tiff`, `.png`, `.jpg`, `.dm3`, `.dm4`)
  * 💧 **Mercury Intrusion Porosimetry (MIP)** (`.txt`, `.csv`, `.xlsx`, `.dat`, `.png`, `.pdf`)
  * 📐 **$\text{N}_2$ Physisorption / BET Surface Area** (`.xls`, `.xlsx`, `.csv`)
  * 📁 **Documents & Reports** (`.pdf`, `.png`, `.docx`, `.xlsx`)
* **Physical File Cloning**: When attaching an external measurement file, it is automatically cloned into the local machine vault under `<vault>/samples/<sample_id>/<technique>/`.
* **Seamless Tool Launch**: One-click button (`📈 Open in MS Tool`) to open `.asc` files directly into Pillar 3.

### 3. 📈 Pillar 3: High-Precision Mass Spectrometry & Adsorption Tool
* **Quadrupole MS Channel Mapping**:
  * $m/z = 14.13$ ($\text{N}^+$), $16.13$ ($\text{O}^+$), $18.16$ ($\text{H}_2\text{O}$), $28.19$ ($\text{N}_2/\text{CO}$), $32.22$ ($\text{O}_2$), $40.22$ ($\text{Ar}$), $44.28$ ($\text{CO}_2$).
* **OriginPro-Accurate Simpson Integration**:
  * **Adsorption (Yellow ROI)**: Negative consumption band below baseline.
  * **Desorption (Pink ROI)**: Release peak above baseline.
  * **Full Width at Half Maximum (FWHM)** and duration ($\Delta t$) calculated for every peak.
  * **Lock $\Delta t$ Mode**: Constrain or adjust peak duration via spinbox.
  * **Auto-Detect Cycle Pairs**: Automatically identifies cycle transitions across multi-cycle runs.
* **Rigorous Thermodynamic $\text{CO}_2$ Capacity ($q$ in mmol/g)**:
  * Temperature-corrected molar gas volume ($V_m(T)$).
  * Baseline detector calibration factor ($k = C_0 / S_{\text{baseline}}$).
  * Subtraction of blank reference monolith adsorption ($q_{\text{net}} = q_{\text{active}} - q_{\text{ref}}$).
  * Desorption Recovery Ratio ($\% = \frac{q_{\text{net,Des}}}{q_{\text{net,Ads}}} \times 100\%$).
* **Direct Vault Synchronization**: Saving analysis updates the sample status to `Analyzed`, updates maximum capacity in the Logbook, and saves both in SQLite and as a portable JSON record.

---

## 💾 Storage Architecture & Directory Portability

The application stores data in a clean, self-contained architecture backed by **SQLite** with synchronized **JSON**:

```text
<Selected Vault Folder>/
├── vault.db                         # SQLite Database (Single Source of Truth)
├── samples_logbook.json             # Portable synchronized JSON logbook
└── samples/                         # Local storage for all cloned files
    ├── <Sample_ID_1>/
    │   ├── metadata.json            # Cached sample metadata
    │   ├── mass_spec/
    │   │   ├── raw_measurement.asc  # Cloned raw data file
    │   │   ├── analyses/            # Saved ROI & capacity JSON records

# Pre-select a specific sample on startup:
python main.py --sample ZZ30_01

# Directly open an .asc file inside Pillar 3:
python main.py "24082026  final zz30 monoliths 1st.asc"
```

File: data_vault/samples/Zeolite powder 1st ads desorption/mass_spec/reports/co2_report_Zeolite powder 1st ads desorption.txt
==============================================================================
   MASS SPECTROMETRY CO2 ADSORPTION / DESORPTION REPORT
==============================================================================
Sample ID:                Zeolite powder 1st ads desorption
Material Name:            Zeolite powder 1st ads desorption
Operator:                 Shayan
Measurement Date:         28/09/2026
Source File:              zeolite powder 28 09 2026 ads des 1st final cycle.asc
------------------------------------------------------------------------------
1. EXPERIMENTAL PARAMETERS:
  - Total Initial Mass:   0.6200 g
  - Water / Binder Loss:  21.4 %
  - Dry Active Mass:      0.4873 g
  - Temperature:          24.0 °C (Vm=24382.94 mL/mol)
  - Total Flow Rate:      100.0 mL/min
  - Feed Fraction C0:     0.15
  - Baseline S_baseline:  8.0636e-10 A (k=1.860e+08 A⁻¹)
  - Blank Ads Reference:  0.2300 mmol/g
  - Blank Des Reference:  0.0000 mmol/g
------------------------------------------------------------------------------
2. SUMMARY OF AVERAGE CO2 CAPACITIES (q):
  - Net Adsorption (avg): 3.7879 mmol/g  (Dry: 4.0179 | 100%: 3.1581)
  - Net Desorption (avg): 2.9836 mmol/g  (Dry: 2.9836 | 100%: 2.3451)
  - Desorption Recovery:  78.77 %
----------------------------------------------------------------------------------------
3. CYCLE-BY-CYCLE BREAKDOWN (EXCEL ANALYTICAL MODEL):
  Step     Origin Area   |A| (A·min)   S_base (A)   k (A⁻¹)     nCO2 (mmol)  q(100%)    q(Dry)    
  Ads_2    -2.5614e-09   2.5614e-09    8.0477e-10   1.864e+08   1.9580       3.1581     4.0179    
  Des_3    1.9020e-09    1.9020e-09    8.0477e-10   1.864e+08   1.4540       2.3451     2.9836    
------------------------------------------------------------------------------
4. INTEGRATED SIMPSON ROI REGIONS:
  [Bas_1] t=49.56-51.56 min (Δt=1.99) | Area=0.0000e+00 A·min | Base=mean_signal | FWHM=0.000
  [Ads_2] t=52.25-74.25 min (Δt=21.98) | Area=-2.5614e-09 A·min | Base=avg_ads_baseline | FWHM=1.406
  [Des_3] t=75.48-80.09 min (Δt=4.60) | Area=1.9020e-09 A·min | Base=raw_zero | FWHM=1.461
==============================================================================
